Repository: luiscarlosmarrufo/reto-interlub

# Reto Interlub — Sistema de Recomendación de Grasas Lubricantes

Este repositorio contiene el desarrollo del proyecto realizado para Interlub. El objetivo fue analizar un conjunto de grasas lubricantes y construir un sistema de recomendación que permitiera identificar productos similares según sus propiedades técnicas y descripciones textuales.

Nota importante: todo el contenido relevante se encuentra en la carpeta `notebooks/FINAL/`, incluyendo:

- `Recomendador_grasas_completo.py`: código completo del recomendador implementado en Streamlit.
- `Regresion.ipynb`: notebook con el análisis y el modelo de regresión lineal múltiple.

---

## Descripción general del recomendador

El sistema permite buscar grasas mediante dos enfoques principales:

### 1. Búsqueda por similitud
El usuario puede seleccionar una grasa existente o definir una grasa personalizada.  
El modelo calcula similitud utilizando:

- Representación textual TF–IDF.
- Variables numéricas técnico–fisicoquímicas estandarizadas.
- Una métrica de similitud basada en cosine similarity.
- Un modo híbrido que combina similitud en texto y en variables numéricas.

Este enfoque permite identificar las grasas más parecidas dentro del catálogo, ya sea por características técnicas o por descripción.

### 2. Búsqueda por filtros técnicos
El usuario puede filtrar productos por parámetros como:

- Grado NLGI  
- Temperatura mínima y máxima de operación  
- Carga Timken mínima  
- Registro NSF  

Este modo está orientado a usuarios con requisitos operativos específicos.

---

## Modelo de regresión lineal

Se desarrolló un modelo de regresión lineal múltiple para analizar relaciones entre variables como viscosidad, penetración, punto de gota, carga Timken y temperaturas de servicio.  

Aunque el modelo mostró patrones interesantes, su precisión no fue suficiente para integrarlo en el recomendador final.  
Su propósito principal fue apoyar el análisis exploratorio y entender mejor la estructura del conjunto de datos.

File: datos/FINAL/ID-grasas-Limpios.csv
idDatosGrasas,codigoGrasa,Aceite Base,Espesante,Grado NLGI Consistencia,Viscosidad del Aceite Base a 40Â°C. cSt,"PenetraciÃ³n de Cono a 25Â°C, 0.1mm","Punto de Gota, Â°C","Estabilidad MecÃ¡nica, %","Punto de Soldadura Cuatro Bolas, kgf","Desgaste Cuatro Bolas, mm",Indice de Carga-Desgaste,"Carga Timken Ok, lb","Resistencia al Lavado por Agua a 80Â°C, %",CorrosiÃ³n al Cobre,Registro NSF,Factor de Velocidad,"Temperatura de Servicio Â°C, min","Temperatura de Servicio Â°C, max",categoria,subtitulo,descripcion,beneficios,aplicaciones,color,textura,Descripción
52,ANDEROL FGCS-2,Aceite Blanco (White Oil),Complejo Sulfonato de Calcio,2,95,280,318,,408,,,,0.3,,H1,,-20,160,Grasa,,Grasa grado alimenticio (H1) de complejo sulfonato de calcio con alta estabilidad mecÃ¡nica y excelente resistencia al agua.,,Aplicaciones grado alimenticio con cargas severas y presencia de agua.,Beige,,"Grasa de grado alimenticio H1 (para contacto incidental con alimentos). Ideal para aplicaciones de servicio pesado en la industria alimentaria, embotellado, enlatado, procesamiento de carne y farmacéutica. Ofrece estabilidad mecánica superior y excelente resistencia al lavado por agua, con una vida útil típicamente de dos a tres veces mayor que las grasas minerales."
53,Chevron Delo Grease EP 1,Mineral altamente refinado,Complejo de Litio,1,226,325,245,,315,0.45,,50,10,1b,,,-40,177,Grasa,,Grasa EP para rodamientos y chasis; alta estabilidad tÃ©rmica y buena protecciÃ³n contra corrosiÃ³n y desgaste.,,"Flotas, vehÃ­culos de servicio, sistemas centralizados, rodamientos alta TÂ°.",Azul,Adherente,"Grasa de presión extrema (EP) de complejo de litio. Grado 1, recomendado para rodamientos de ruedas y chasis en el rango de -18° a 177°. Ideal para sistemas de lubricación centralizada en equipos móviles. Cumple con la certificación NLGI GC-LB."
54,Chevron Delo Grease EP 2,Mineral altamente refinado,Complejo de Litio,2,226,280,255,,315,0.45,,50,5,1b,,,-40,177,Grasa,,Grasa EP para rodamientos y chasis; alta estabilidad tÃ©rmica y buena protecciÃ³n contra corrosiÃ³n y desgaste.,,"Flotas, vehÃ­culos de servicio, sistemas centralizados, rodamientos alta TÂ°.",Azul,Adherente,"Grasa de presión extrema (EP), grado 2. Adecuada para rodamientos de ruedas y aplicaciones de chasis en el rango de -18° a 177°. Ofrece excelente resistencia al agua y estabilidad a alta temperatura. Cumple con los requisitos de Mack MG-C."
55,Chevron Starplex EP 1 M3,Mineral altamente refinado,Complejo de Litio,1,220,325,245,,400,0.43,72,50,,1a,,,-40,177,Grasa,,"Grasa EP con 3% MoS2 para servicio severo, mejor control de desgaste y carga de choque.",,"Servicio severo en carretera y fuera de carretera; bujes, pernos, quinta rueda.",Negro,Suave,Grasa de presión extrema (EP) con 3% de disulfuro de molibdeno (Moly). El molibdeno proporciona protección superior contra cargas de choque y desgaste. Recomendada para aplicaciones todo terreno de servicio severo (como minería y construcción) y en equipos que requieren molibdeno por el OEM.
56,Chevron Starplex EP 2 M3,Mineral altamente refinado,Complejo de Litio,2,220,280,255,,400,0.43,72,50,,1a,,,-40,177,Grasa,,"Grasa EP con 3% MoS2 para servicio severo, mejor control de desgaste y carga de choque.",,"Servicio severo en carretera y fuera de carretera; bujes, pernos, quinta rueda.",Negro,Suave,"Grasa de presión extrema (EP) con 3% de molibdeno, grado NLGI 2. Es la opción más común para servicios generales pesados en condiciones de alta carga y desgaste. Cumple con los requisitos de Mack MG-C y las recomendaciones de Caterpillar para grasas con 3% de molibdeno."
57,COGELSA ULTRAPLEX MCS 1,Mineral (alto refino),Complejo Sulfonato de Calcio,1,460,320,300,,620,0.31,,,,1a,,,-20,180,Grasa,,Grasa de sulfonato de calcio reforzada para cargas muy altas y ambientes severos.,,"Cojinetes, engranajes abiertos, reductores, cables; industrias minera, siderÃºrgica, papelera, cementera, etc.",Ambar,,"Grasa de sulfonato de calcio reforzada, ideal para sistemas de lubricación centralizada en cojinetes sometidos a muy altas cargas y condiciones ambientales desfavorables. Ofrece alta protección contra la corrosión y gran resistencia al lavado por agua."
58,COGELSA ULTRAPLEX MCS 2,Mineral (alto refino),Complejo Sulfonato de Calcio,2,460,285,300,,620,0.31,,,,1a,,,-20,180,Grasa,,Grasa de sulfonato de calcio reforzada para cargas muy altas y ambientes severos.,,"Cojinetes, engranajes abiertos, reductores, cables; industrias minera, siderÃºrgica, papelera, cementera, etc.",Ambar,,"Grasa de sulfonato de calcio reforzada, grado NLGI 2. La consistencia más firme es apta para cojinetes, engranajes abiertos y otros componentes en industrias como minera, siderúrgica y cementera. Puede trabajar hasta +180° debido a su elevado punto de gota."
59,ELKALUB GLS 163,Semi-Sintetico,OrgÃ¡nico sintÃ©tico (poliurea) + PTFE,2,100,290,250,,,,,,,1a,,,-20,130,Grasa,Grasa especial tixotrÃ³pica,Grasa verde tixotrÃ³pica de alta pureza; se fluidifica bajo presiÃ³n y vuelve a su consistencia en reposo.,,"Asientos de pinzas, husillos, cojinetes lentos con sellado insuficiente y rÃ¡pidos con buen sellado.",Verde,Viscosa Adherente,"Grasa especial tixotrópica (semisintética) de alta pureza. Su comportamiento tixotrópico (se ablanda con presión) la hace ideal para sistemas de lubricación centralizada y para cojinetes con sellado insuficiente o altas tolerancias. Recomendada para asientos de pinzas y husillos, con formación de bisulfuro de molibdeno a altas temperaturas."
60,Chevron Delo Grease EP 00,Mineral altamente refinado,Complejo de Litio,0,226,415,9999,,315,0.45,,50,,1b,,,-40,132,Grasa,,Grasa EP semifluida para sistemas centralizados y aplicaciones de baja temperatura.,"Resistencia al lavado, buena protección EP y excelente bombeabilidad.","Centrales de lubricación, chasis, vehículos on-highway.",Adherente,Adherente,Grasa semifluida (NLGI 00). Diseñada para sistemas de lubricación centralizada y para cajas de engranajes que requieren un lubricante líquido pero con capacidad de grasa. Rango de operación mínima tan bajo como -40°.
61,Chevron Delo Grease EP 0,Mineral altamente refinado,Complejo de Litio,0,226,370,235,,315,0.45,,50,15,1b,,,-40,132,Grasa,,Grasa EP para sistemas centralizados y aplicaciones de baja temperatura.,"Alta estabilidad, resistencia al agua y excelente bombeabilidad.","Chasis, rodamientos, sistemas de engrase automático.",Adherente,Adherente,Grasa semiblanda (NLGI 0). Proporciona excelente bombeabilidad a baja temperatura (hasta -40°) en sistemas centralizados. Ideal para aplicaciones de chasis que operan en climas fríos o donde se requiere una grasa más blanda que el Grado 1.
62,Chevron Starplex EP 00,Mineral altamente refinado,Complejo de Litio,0,220,415,9999,,315,0.45,50,50,,1b,,,-40,132,Grasa,,Grasa EP semifluida para sistemas centralizados y uso en baja temperatura.,"Buena estabilidad, protección EP y resistencia al lavado.","Sistemas centralizados, chasis, rodamientos en vehículos on-highway.",Rojo,Adherente,"Grasa de presión extrema (EP) de complejo de litio. Grado 1, ideal para sistemas de lubricación centralizada que requieren una excelente bombeabilidad. Proporciona una excelente resistencia al agua y estabilidad a alta temperatura para rodamientos de ruedas."
63,Chevron Starplex EP 0,Mineral altamente refinado,Complejo de Litio,0,220,370,235,,315,0.45,50,50,,1b,,,-40,132,Grasa,,Grasa EP para sistemas centralizados y aplicaciones de baja temperatura.,Buena estabilidad térmica y excelente bombeabilidad.,"Chasis, rodamientos, sistemas de engrase automático.",Rojo,Adherente,"Grasa de presión extrema (EP), grado 2 (consistencia más común). Recomendada para aplicaciones en carretera y todoterreno ligeras. Utilizada en rodamientos de ruedas y chasis, ofreciendo protección contra el desgaste y corrosión en condiciones húmedas."
,,,,,,,,,,,,,,,,,,,,,,,,,,
,,,,,,,,,,,,,,,,,,,,,,,,,,
,,,,,,,,,,,,,,,,,,,,,,,,,,
,,,,,,,,,,,,,,,,,,,,,,,,,,
,,,,,,,,,,,,,,,,,,,,,,,,,,
,,,,,,,,,,,,,,,,,,,,,,,,,,
,,,,,,,,,,,,,,,,,,,,,,,,,,
,,,,,,,,,,,,,,,,,,,,,,,,,,
,,,,,,,,,,,,,,,,,,,,,,,,,,
,,,,,,,,,,,,,,,,,,,,,,,,,,
,,,,,,,,,,,,,,,,,,,,,,,,,,
,,,,,,,,,,,,,,,,,,,,,,,,,,
,,,,,,,,,,,,,,,,,,,,,,,,,,
,,,,,,,,,,,,,,,,,,,,,,,,,,

File: datos/FINAL/datos_pdfs_f.csv
idDatosGrasas,codigoGrasa,Aceite Base,Espesante,Grado NLGI Consistencia,Viscosidad del Aceite Base a 40å¡C. cSt,"PenetraciÌ_n de Cono a 25å¡C, 0.1mm","Punto de Gota, å¡C","Estabilidad MecÌÁnica, %","Punto de Soldadura Cuatro Bolas, kgf","Desgaste Cuatro Bolas, mm",Indice de Carga-Desgaste,"Carga Timken Ok, lb","Resistencia al Lavado por Agua a 80å¡C, %",Corrion EMCOR,CorrosiÌ_n al Cobre,Registro NSF,Bombeabilidad,Clasificacion ISO 6743-9,"Presion de Flujo a -30å¡C, mbar","Separacion del Aceite, %",Prevencion a la Corrosion,Resistencia a la Humedad,Factor de Velocidad,"Temperatura de Servicio å¡C, min","Temperatura de Servicio å¡C, max",categoria,subtitulo,descripcion,beneficios,aplicaciones,color,textura,"Water Spray-off, %",Bearing Rust (ASTM D1743),Low Temp Torque @-40å¡C (Nm),Base Oil ISO VG (si aplica),"Contenido MoS2, %",Color (PDF),Textura (PDF),Notas
52,ANDEROL FGCS-2,Aceite Blanco (White Oil),Complejo Sulfonato de Calcio,2,95,280,318,,408,,,,0.3,,,H1,,,,,Excelente,Excelente resistencia al lavado,,-20,160,Grasa,,Grasa grado alimenticio (H1) de complejo sulfonato de calcio con alta estabilidad mecÌÁnica y excelente resistencia al agua.,,Aplicaciones grado alimenticio con cargas severas y presencia de agua.,,,,,11,,,Beige,,DesignaciÌ_n DIN 51502: KP 2 U-40; Vida en rodamiento a 160å¡C: 180 h
53,Chevron Delo Grease EP 1,Mineral altamente refinado,Complejo de Litio,1,226,325,245,,315,0.45,,50,10,,1b,,Excelente a baja Tå¡,,,5,Pasa (5% agua de mar sintÌ©tica),Buena,,-40,177,Grasa,,Grasa EP para rodamientos y chasis; alta estabilidad tÌ©rmica y buena protecciÌ_n contra corrosiÌ_n y desgaste.,,"Flotas, vehÌ_culos de servicio, sistemas centralizados, rodamientos alta Tå¡.",Azul,Pegajosa,30,Pasa,,220,,Azul,Adherente,NLGI GC-LB
54,Chevron Delo Grease EP 2,Mineral altamente refinado,Complejo de Litio,2,226,280,255,,315,0.45,,50,5,,1b,,Excelente a baja Tå¡,,,5,Pasa (5% agua de mar sintÌ©tica),Buena,,-40,177,Grasa,,Grasa EP para rodamientos y chasis; alta estabilidad tÌ©rmica y buena protecciÌ_n contra corrosiÌ_n y desgaste.,,"Flotas, vehÌ_culos de servicio, sistemas centralizados, rodamientos alta Tå¡.",Azul,Pegajosa,20,Pasa,,220,,Azul,Adherente,NLGI GC-LB
55,Chevron Starplex EP 1 M3,Mineral altamente refinado,Complejo de Litio,1,220,325,245,,400,0.43,72,50,,,1a,,Buena,,,,Aprobar (ASTM D1743),Buena,,-40,177,Grasa,,"Grasa EP con 3% MoS2 para servicio severo, mejor control de desgaste y carga de choque.",,"Servicio severo en carretera y fuera de carretera; bujes, pernos, quinta rueda.",Gris/negro,Suave/grasosa,30,Aprobar,,220,3,Negro,Suave,
56,Chevron Starplex EP 2 M3,Mineral altamente refinado,Complejo de Litio,2,220,280,255,,400,0.43,72,50,,,1a,,Buena,,,,Aprobar (ASTM D1743),Buena,,-40,177,Grasa,,"Grasa EP con 3% MoS2 para servicio severo, mejor control de desgaste y carga de choque.",,"Servicio severo en carretera y fuera de carretera; bujes, pernos, quinta rueda.",Gris/negro,Suave/grasosa,20,Aprobar,,220,3,Negro,Suave,
57,COGELSA ULTRAPLEX MCS 1,Mineral (alto refino),Complejo Sulfonato de Calcio,1,460,320,300,,620,0.31,,,,,1a,,,ISO-L-XBEIB 1,,0.12,Pasa (ASTM D1743),Alta (niebla salina >1000 h),,-20,180,Grasa,,Grasa de sulfonato de calcio reforzada para cargas muy altas y ambientes severos.,,"Cojinetes, engranajes abiertos, reductores, cables; industrias minera, siderÌ¼rgica, papelera, cementera, etc.",Ì�mbar anaranjada transparente,,18,Pasa,,,,Ambar,,Ensayo niebla salina ASTM B-117 >1000 h
58,COGELSA ULTRAPLEX MCS 2,Mineral (alto refino),Complejo Sulfonato de Calcio,2,460,285,300,,620,0.31,,,,,1a,,,ISO-L-XBEIB 2,,0.08,Pasa (ASTM D1743),Alta (niebla salina >1000 h),,-20,180,Grasa,,Grasa de sulfonato de calcio reforzada para cargas muy altas y ambientes severos.,,"Cojinetes, engranajes abiertos, reductores, cables; industrias minera, siderÌ¼rgica, papelera, cementera, etc.",Ì�mbar anaranjada transparente,,11,Pasa,,,,Ambar,,Ensayo niebla salina ASTM B-117 >1000 h
59,ELKALUB GLS 163,Semi-Sintetico,OrgÌÁnico sintÌ©tico (poliurea) + PTFE,2,100,290,250,,,,,,,,1a,,Buena (sistemas centralizados; requiere pistÌ_n seguidor),,,< 1,,Resistencia al agua 0/40 y 0/90,,-20,130,Grasa,Grasa especial tixotrÌ_pica,Grasa verde tixotrÌ_pica de alta pureza; se fluidifica bajo presiÌ_n y vuelve a su consistencia en reposo.,,"Asientos de pinzas, husillos, cojinetes lentos con sellado insuficiente y rÌÁpidos con buen sellado.",Verde,"Fibra corta, muy flexible",,,,100,,Verde,Viscosa Adherente,4 bolas: 2000 N (pasa); separaciÌ_n de aceite <1%; requiere pistÌ_n seguidor
60,Chevron Delo Grease EP 00,Mineral altamente refinado,Complejo de Litio,0,226,415,9999,,,315,0.45,,50,,n/a,1b,,Excelente a baja T¡,,,5,Pass (5% agua de mar sintŽtica),Buena,,-40,132,Grasa,,Grasa EP semifluida para sistemas centralizados y aplicaciones de baja temperatura.,"Resistencia al lavado, buena protecci—n EP y excelente bombeabilidad.","Centrales de lubricaci—n, chasis, veh’culos on-highway.",Azul,Tacky,,,220,,Azul,Adherente,
61,Chevron Delo Grease EP 0,Mineral altamente refinado,Complejo de Litio,0,226,370,235,,,315,0.45,,50,15,,1b,,Excelente a baja T¡,,,5,Pass (5% agua de mar sintŽtica),Buena,,-40,132,Grasa,,Grasa EP para sistemas centralizados y aplicaciones de baja temperatura.,"Alta estabilidad, resistencia al agua y excelente bombeabilidad.","Chasis, rodamientos, sistemas de engrase autom‡tico.",Azul,Tacky,,,220,,Azul,Adherente,
62,Chevron Starplex EP 00,Mineral altamente refinado,Complejo de Litio,0,220,415,9999,,315,0.45,50,50,,n/a,1b,,Buena,,,,Pasa (5% agua de mar sintŽtica),Buena,,-40,132,Grasa,,Grasa EP semifluida para sistemas centralizados y uso en baja temperatura.,"Buena estabilidad, protecci—n EP y resistencia al lavado.","Sistemas centralizados, chasis, rodamientos en veh’culos on-highway.",Rojo,Pegajosa,,,,220,,Rojo,Adherente,
63,Chevron Starplex EP 0,Mineral altamente refinado,Complejo de Litio,0,220,370,235,,315,0.45,50,50,,n/a,1b,,Buena,,,,Pasa (5% agua de mar sintŽtica),Buena,,-40,132,Grasa,,Grasa EP para sistemas centralizados y aplicaciones de baja temperatura.,Buena estabilidad tŽrmica y excelente bombeabilidad.,"Chasis, rodamientos, sistemas de engrase autom‡tico.",Rojo,Pegajosa,,,,220,,Rojo,Adherente,
