Repository: luiscarlosmarrufo/reto-interlub

# Reto Interlub — Sistema de Recomendación de Grasas Lubricantes

Este repositorio contiene el desarrollo del proyecto realizado para Interlub. El objetivo fue analizar un conjunto de grasas lubricantes y construir un sistema de recomendación que permitiera identificar productos similares según sus propiedades técnicas y descripciones textuales.

Nota importante: todo el contenido relevante se encuentra en la carpeta `notebooks/FINAL/`, incluyendo:

- `Recomendador_grasas_completo.py`: código completo del recomendador implementado en Streamlit.
- `Regresion.ipynb`: notebook con el análisis y el modelo de regresión lineal múltiple.

---

## Descripción general del recomendador

El sistema permite buscar grasas mediante dos enfoques principales:

### 1. Búsqueda por similitud
El usuario puede seleccionar una grasa existente o definir una grasa personalizada.  
El modelo calcula similitud utilizando:

- Representación textual TF–IDF.
- Variables numéricas técnico–fisicoquímicas estandarizadas.
- Una métrica de similitud basada en cosine similarity.
- Un modo híbrido que combina similitud en texto y en variables numéricas.

Este enfoque permite identificar las grasas más parecidas dentro del catálogo, ya sea por características técnicas o por descripción.

### 2. Búsqueda por filtros técnicos
El usuario puede filtrar productos por parámetros como:

- Grado NLGI  
- Temperatura mínima y máxima de operación  
- Carga Timken mínima  
- Registro NSF  

Este modo está orientado a usuarios con requisitos operativos específicos.

---

## Modelo de regresión lineal

Se desarrolló un modelo de regresión lineal múltiple para analizar relaciones entre variables como viscosidad, penetración, punto de gota, carga Timken y temperaturas de servicio.  

Aunque el modelo mostró patrones interesantes, su precisión no fue suficiente para integrarlo en el recomendador final.  
Su propósito principal fue apoyar el análisis exploratorio y entender mejor la estructura del conjunto de datos.

File: datos/datos_grasas_Tec_limpio_num.csv
Grado NLGI Consistencia,Viscosidad del Aceite Base a 40°C. cSt,"Penetración de Cono a 25°C, 0.1mm","Punto de Gota, °C","Estabilidad Mecánica, %","Punto de Soldadura Cuatro Bolas, kgf","Desgaste Cuatro Bolas, mm","Carga Timken Ok, lb","Resistencia al Lavado por Agua a 80°C, %",Registro NSF,"Temperatura de Servicio °C, min","Temperatura de Servicio °C, max",Aceite Base_Mineral,Aceite Base_Mineral HC,Aceite Base_Mineral HT,Aceite Base_Mineral Refinado,Aceite Base_Mineral USP,Aceite Base_Semi-Sintetico,Espesante_Bentonita,Espesante_Complejo Sulfonato de Calcio,Espesante_Complejo de Aluminio,Espesante_Complejo de Aluminio - Poliurea,Espesante_Complejo de Litio,Espesante_Complejo de Poliurea,Espesante_Silica,color_Ambar,color_Beige,color_Beige Claro,color_Blanco,color_CafÃ©,color_CafÃ© Claro,color_Cristalino,color_Negro,textura_Adherente,textura_Suave,textura_Suave Adherente,textura_Suave Adhesiva,textura_Viscosa adherente
2.0,680.0,279.0,304,1.07,500.0,-99.0,60.0,0.58,0,5,220,False,False,False,False,False,True,False,True,False,False,False,False,False,False,False,False,False,True,False,False,False,False,True,False,False,False
1.5,460.0,300.0,304,2.6,900.0,0.5,70.0,3.0,0,-30,150,False,False,True,False,False,False,False,True,False,False,False,False,False,False,False,False,False,False,False,False,True,True,False,False,False,False
2.0,460.0,280.0,300,10.0,500.0,0.48,-99.0,3.0,0,-10,150,False,False,True,False,False,False,False,True,False,False,False,False,False,False,False,False,False,False,False,False,True,True,False,False,False,False
2.0,220.0,281.0,300,5.0,500.0,0.45,-99.0,3.0,0,-15,150,False,False,True,False,False,False,False,True,False,False,False,False,False,True,False,False,False,False,False,False,False,False,True,False,False,False
1.5,680.0,295.0,260,6.5,620.0,0.48,50.0,1.45,0,-5,150,False,False,True,False,False,False,False,False,False,True,False,False,False,False,False,False,False,False,False,False,True,True,False,False,False,False
2.0,680.0,275.0,260,6.5,620.0,0.48,50.0,1.45,0,-5,150,False,False,True,False,False,False,False,False,False,True,False,False,False,False,False,False,False,False,False,False,True,True,False,False,False,False
1.0,3800.0,320.0,280,-99.0,500.0,-99.0,40.0,-99.0,0,-5,120,False,False,True,False,False,False,False,False,True,False,False,False,False,False,False,False,False,False,False,False,True,True,False,False,False,False
0.0,800.0,370.0,304,1.6,900.0,0.5,70.0,-99.0,0,-30,150,False,False,True,False,False,False,False,True,False,False,False,False,False,False,False,False,False,False,False,False,True,True,False,False,False,False
1.0,800.0,312.0,304,1.6,900.0,0.5,70.0,3.0,0,-30,150,False,False,True,False,False,False,False,True,False,False,False,False,False,False,False,False,False,False,False,False,True,True,False,False,False,False
1.5,800.0,300.0,304,2.6,900.0,0.5,70.0,3.0,0,-30,150,False,False,True,False,False,False,False,True,False,False,False,False,False,False,False,False,False,False,False,False,True,True,False,False,False,False
2.0,800.0,269.0,304,1.5,900.0,0.5,70.0,2.8,0,-8,150,False,False,True,False,False,False,False,True,False,False,False,False,False,False,False,False,False,False,False,False,True,True,False,False,False,False
3.0,800.0,248.0,304,3.8,900.0,0.5,70.0,2.4,0,5,150,False,False,True,False,False,False,False,True,False,False,False,False,False,False,False,False,False,False,False,False,True,True,False,False,False,False
1.0,460.0,320.0,304,0.8,500.0,-99.0,60.0,0.4,0,-20,190,False,False,False,True,False,False,False,True,False,False,False,False,False,False,False,False,False,False,True,False,False,False,True,False,False,False
2.0,460.0,280.0,304,0.8,500.0,-99.0,60.0,0.4,0,-20,190,False,False,False,True,False,False,False,True,False,False,False,False,False,False,False,False,False,False,True,False,False,False,True,False,False,False
2.0,700.0,281.0,290,9.0,315.0,-99.0,60.0,2.0,0,-15,150,True,False,False,False,False,False,False,True,False,False,False,False,False,False,True,False,False,False,False,False,False,True,False,False,False,False
2.0,-99.0,270.0,295,5.0,-99.0,-99.0,-99.0,1.0,0,-10,150,False,False,False,False,False,False,False,False,False,False,False,False,False,True,False,False,False,False,False,False,False,False,False,False,True,False
2.0,480.0,275.0,260,4.0,250.0,0.6,40.0,2.0,1,-5,180,False,False,False,False,True,False,False,False,True,False,False,False,False,False,False,False,True,False,False,False,False,False,True,False,False,False
2.0,680.0,280.0,9999,8.0,800.0,-99.0,-99.0,5.0,0,5,210,False,False,False,False,False,False,False,False,False,False,False,False,True,False,True,False,False,False,False,False,False,True,False,False,False,False
2.0,680.0,240.0,304,9.8,315.0,-99.0,40.0,5.0,0,0,240,False,False,False,False,False,False,False,False,False,False,False,False,True,True,False,False,False,False,False,False,False,False,True,False,False,False
1.2,400.0,300.0,235,-99.0,250.0,-99.0,-99.0,-99.0,0,-25,150,False,False,True,False,False,False,False,False,False,False,True,False,False,False,False,True,False,False,False,False,False,True,False,False,False,False
0.0,220.0,460.0,110,-99.0,315.0,-99.0,40.0,-99.0,0,-5,160,True,False,False,False,False,False,False,False,True,False,False,False,False,False,False,False,True,False,False,False,False,False,True,False,False,False
1.0,100.0,320.0,255,3.2,250.0,-99.0,40.0,3.0,0,-10,160,False,False,False,False,True,False,False,False,True,False,False,False,False,False,False,False,True,False,False,False,False,False,True,False,False,False
2.0,100.0,275.0,255,3.2,250.0,-99.0,40.0,3.0,0,-10,160,False,False,False,False,True,False,False,False,True,False,False,False,False,False,False,False,True,False,False,False,False,False,True,False,False,False
3.0,100.0,245.0,255,3.2,250.0,-99.0,40.0,3.0,0,-5,160,False,False,False,False,True,False,False,False,True,False,False,False,False,False,False,False,True,False,False,False,False,False,True,False,False,False
1.0,220.0,315.0,260,3.9,300.0,-99.0,40.0,2.5,0,-5,160,False,False,False,False,True,False,False,False,False,False,False,False,False,False,False,False,False,False,False,True,False,False,True,False,False,False
2.0,220.0,270.0,270,6.3,300.0,-99.0,40.0,2.5,0,-5,160,False,False,False,False,True,False,False,False,False,False,False,False,False,False,False,False,False,False,False,True,False,False,True,False,False,False
1.0,100.0,325.0,304,1.4,500.0,0.35,40.0,0.02,1,-5,180,False,False,False,False,True,False,False,True,False,False,False,False,False,False,True,False,False,False,False,False,False,False,True,False,False,False
2.0,100.0,290.0,304,1.4,500.0,0.35,40.0,0.02,1,-5,180,False,False,False,False,True,False,False,True,False,False,False,False,False,False,True,False,False,False,False,False,False,False,True,False,False,False
0.0,3500.0,365.0,140,1.6,620.0,0.45,60.0,-99.0,0,-5,150,False,False,True,False,False,False,False,True,False,False,False,False,False,False,False,False,False,False,False,False,True,False,False,False,False,True
1.0,680.0,310.0,260,6.5,620.0,0.48,50.0,1.45,0,-10,150,False,False,True,False,False,False,False,False,False,True,False,False,False,False,True,False,False,False,False,False,False,True,False,False,False,False
1.5,680.0,300.0,260,6.5,620.0,0.48,50.0,1.45,0,-5,150,False,False,True,False,False,False,False,False,False,True,False,False,False,False,True,False,False,False,False,False,False,True,False,False,False,False
2.0,680.0,275.0,260,6.5,620.0,0.48,50.0,1.45,0,-5,150,False,False,True,False,False,False,False,False,False,True,False,False,False,False,True,False,False,False,False,False,False,True,False,False,False,False
3.0,680.0,230.0,260,5.2,620.0,0.48,50.0,0.32,0,5,150,False,False,True,False,False,False,False,False,False,True,False,False,False,False,True,False,False,False,False,False,False,True,False,False,False,False
0.0,120.0,415.0,190,11.0,315.0,-99.0,45.0,-99.0,0,-15,110,True,False,False,False,False,False,False,False,False,False,False,True,False,False,True,False,False,False,False,False,False,False,True,False,False,False
0.0,120.0,370.0,230,11.0,315.0,-99.0,45.0,-99.0,0,-15,110,True,False,False,False,False,False,False,False,False,False,False,True,False,False,True,False,False,False,False,False,False,False,True,False,False,False
1.0,120.0,315.0,235,6.2,315.0,-99.0,45.0,2.5,0,-15,110,True,False,False,False,False,False,False,False,False,False,False,True,False,False,True,False,False,False,False,False,False,False,True,False,False,False
1.5,120.0,310.0,235,5.8,315.0,-99.0,45.0,2.4,0,-15,110,True,False,False,False,False,False,False,False,False,False,False,True,False,False,True,False,False,False,False,False,False,False,True,False,False,False
2.0,120.0,276.0,235,5.3,315.0,-99.0,45.0,2.4,0,-15,110,True,False,False,False,False,False,False,False,False,False,False,True,False,False,True,False,False,False,False,False,False,False,True,False,False,False
3.0,120.0,236.0,250,6.0,315.0,-99.0,45.0,3.2,0,-10,120,True,False,False,False,False,False,False,False,False,False,False,True,False,False,True,False,False,False,False,False,False,False,True,False,False,False
0.0,1500.0,365.0,304,4.4,620.0,0.45,60.0,3.7,0,-5,190,False,False,True,False,False,False,False,True,False,False,False,False,False,True,False,False,False,False,False,False,False,True,False,False,False,False
1.5,1500.0,300.0,304,1.0,620.0,0.45,60.0,0.3,0,-5,190,False,False,True,False,False,False,False,True,False,False,False,False,False,True,False,False,False,False,False,False,False,True,False,False,False,False
2.0,1500.0,280.0,304,1.0,620.0,0.45,60.0,0.3,0,-5,190,False,False,True,False,False,False,False,True,False,False,False,False,False,True,False,False,False,False,False,False,False,True,False,False,False,False
2.0,320.0,270.0,304,2.1,900.0,0.4,60.0,1.2,0,-15,150,False,False,False,False,False,False,False,False,False,False,True,False,False,False,False,False,False,False,False,False,True,False,True,False,False,False
0.0,220.0,360.0,200,8.0,315.0,0.5,45.0,4.0,0,-20,90,False,True,False,False,False,False,False,False,False,False,True,False,False,False,True,False,False,False,False,False,False,False,False,True,False,False
1.0,220.0,320.0,280,5.0,315.0,0.5,45.0,3.0,0,-20,90,False,True,False,False,False,False,False,False,False,False,True,False,False,False,True,False,False,False,False,False,False,False,False,True,False,False
2.0,220.0,277.5,280,5.0,315.0,0.5,45.0,3.0,0,-20,90,False,True,False,False,False,False,False,False,False,False,True,False,False,False,True,False,False,False,False,False,False,False,False,True,False,False
1.0,40.0,325.0,231,14.0,250.0,-99.0,41.0,4.0,0,-10,160,False,False,False,False,True,False,False,False,False,False,False,False,False,False,False,False,True,False,False,False,False,False,True,False,False,False
2.0,40.0,280.0,231,14.0,250.0,-99.0,41.0,4.0,1,-10,160,False,False,False,False,True,False,False,False,False,False,False,False,False,False,False,False,True,False,False,False,False,False,True,False,False,False
3.0,40.0,235.0,231,14.0,250.0,-99.0,41.0,4.0,0,-5,160,False,False,False,False,True,False,False,False,False,False,False,False,False,False,False,False,True,False,False,False,False,False,True,False,False,False
1.0,220.0,320.0,304,8.0,315.0,0.5,40.0,3.0,1,-5,160,False,False,False,False,False,True,True,False,False,False,False,False,False,False,False,False,True,False,False,False,False,False,True,False,False,False
1.5,220.0,300.0,304,8.0,315.0,0.5,40.0,3.0,1,-5,160,False,False,False,False,False,True,True,False,False,False,False,False,False,False,False,False,True,False,False,False,False,False,True,False,False,False

File: datos/datos_pdfs.csv
idDatosGrasas,codigoGrasa,Aceite Base,Espesante,Grado NLGI Consistencia,Viscosidad del Aceite Base a 40°C. cSt,"Penetración de Cono a 25°C, 0.1mm","Punto de Gota, °C","Estabilidad Mecánica, %","Punto de Soldadura Cuatro Bolas, kgf","Desgaste Cuatro Bolas, mm",Indice de Carga-Desgaste,"Carga Timken Ok, lb","Resistencia al Lavado por Agua a 80°C, %",Corrion EMCOR,Corrosión al Cobre,Registro NSF,Bombeabilidad,Clasificacion ISO 6743-9,"Presion de Flujo a -30°C, mbar","Separacion del Aceite, %",Prevencion a la Corrosion,Resistencia a la Humedad,Factor de Velocidad,"Temperatura de Servicio °C, min","Temperatura de Servicio °C, max",categoria,subtitulo,descripcion,beneficios,aplicaciones,color,textura,"Water Spray-off, %",Bearing Rust (ASTM D1743),Low Temp Torque @-40°C (Nm),Base Oil ISO VG (si aplica),"Contenido MoS2, %",Color (PDF),Textura (PDF),Notas
52,ANDEROL FGCS-2,Aceite Blanco (White Oil),Complejo Sulfonato de Calcio,2,95,265 - 295,318,,408.0,,,,0.3,,,H1,,,,,Excelente,Excelente resistencia al lavado,,-20.0,160.0,Grasa,,Grasa grado alimenticio (H1) de complejo sulfonato de calcio con alta estabilidad mecánica y excelente resistencia al agua.,,Aplicaciones grado alimenticio con cargas severas y presencia de agua.,,,,,11.0,,,Tan,,Designación DIN 51502: KP 2 U-40; Vida en rodamiento a 160°C: 180 h
53,Chevron Delo Grease EP 1,Mineral altamente refinado,Complejo de Litio,1,226,325,245,,315.0,0.45,,50.0,10.0,,1b,,Excelente a baja T°,,,5,Pasa (5% agua de mar sintética),Buena,,-40.0,177.0,Grasa,,Grasa EP para rodamientos y chasis; alta estabilidad térmica y buena protección contra corrosión y desgaste.,,"Flotas, vehículos de servicio, sistemas centralizados, rodamientos alta T°.",Azul,Pegajosa,30.0,Pasa,,220.0,,Blue,Tacky,NLGI GC-LB
54,Chevron Delo Grease EP 2,Mineral altamente refinado,Complejo de Litio,2,226,280,255,,315.0,0.45,,50.0,5.0,,1b,,Excelente a baja T°,,,5,Pasa (5% agua de mar sintética),Buena,,-40.0,177.0,Grasa,,Grasa EP para rodamientos y chasis; alta estabilidad térmica y buena protección contra corrosión y desgaste.,,"Flotas, vehículos de servicio, sistemas centralizados, rodamientos alta T°.",Azul,Pegajosa,20.0,Pasa,,220.0,,Blue,Tacky,NLGI GC-LB
55,Chevron Starplex EP 1 M3,Mineral altamente refinado,Complejo de Litio,1,220,325,245,,400.0,0.43,72.0,50.0,,,1a,,Buena,,,,Aprobar (ASTM D1743),Buena,,-40.0,177.0,Grasa,,"Grasa EP con 3% MoS2 para servicio severo, mejor control de desgaste y carga de choque.",,"Servicio severo en carretera y fuera de carretera; bujes, pernos, quinta rueda.",Gris/negro,Suave/grasosa,30.0,Aprobar,,220.0,3.0,Gris/negro,"Suave, grasosa",
56,Chevron Starplex EP 2 M3,Mineral altamente refinado,Complejo de Litio,2,220,280,255,,400.0,0.43,72.0,50.0,,,1a,,Buena,,,,Aprobar (ASTM D1743),Buena,,-40.0,177.0,Grasa,,"Grasa EP con 3% MoS2 para servicio severo, mejor control de desgaste y carga de choque.",,"Servicio severo en carretera y fuera de carretera; bujes, pernos, quinta rueda.",Gris/negro,Suave/grasosa,20.0,Aprobar,,220.0,3.0,Gris/negro,"Suave, grasosa",
57,COGELSA ULTRAPLEX MCS 1,Mineral (alto refino),Complejo Sulfonato de Calcio (reforzada),1,460,320,300,,620.0,0.31,,,,,1a,,,ISO-L-XBEIB 1,,0.12,Pasa (ASTM D1743),Alta (niebla salina >1000 h),,-20.0,180.0,Grasa,,Grasa de sulfonato de calcio reforzada para cargas muy altas y ambientes severos.,,"Cojinetes, engranajes abiertos, reductores, cables; industrias minera, siderúrgica, papelera, cementera, etc.",Ámbar anaranjada transparente,,18.0,Pasa,,,,Ámbar anaranjada,,Ensayo niebla salina ASTM B-117 >1000 h
58,COGELSA ULTRAPLEX MCS 2,Mineral (alto refino),Complejo Sulfonato de Calcio (reforzada),2,460,285,300,,620.0,0.31,,,,,1a,,,ISO-L-XBEIB 2,,0.08,Pasa (ASTM D1743),Alta (niebla salina >1000 h),,-20.0,180.0,Grasa,,Grasa de sulfonato de calcio reforzada para cargas muy altas y ambientes severos.,,"Cojinetes, engranajes abiertos, reductores, cables; industrias minera, siderúrgica, papelera, cementera, etc.",Ámbar anaranjada transparente,,11.0,Pasa,,,,Ámbar anaranjada,,Ensayo niebla salina ASTM B-117 >1000 h
59,ELKALUB GLS 163,"Mineral (ISO VG 100), parcialmente sintético",Orgánico sintético (poliurea) + PTFE,2,100,290,250,,,,,,,,Grado 1,,Buena (sistemas centralizados; requiere pistón seguidor),,,< 1,,Resistencia al agua 0/40 y 0/90,,,,Grasa,Grasa especial tixotrópica,Grasa verde tixotrópica de alta pureza; se fluidifica bajo presión y vuelve a su consistencia en reposo.,,"Asientos de pinzas, husillos, cojinetes lentos con sellado insuficiente y rápidos con buen sellado.",Verde,"Fibra corta, muy flexible",,,,100.0,,Verde,Fibra corta; tixotrópica,4 bolas: 2000 N (pasa); separación de aceite <1%; requiere pistón seguidor
